Repository: pypi-data/pypi-mirror-71

# PyPI code 71

This repo contains 40000 packages uploaded to PyPI between 
2020-06-11 07:45 and 2020-06-22 10:58.

The repo is 94% (37994/40000) complete.

Package contents can be found [in the code branch](https://github.com/pypi-data/pypi-mirror-71/tree/code/packages).

A browsable package list for all repositories [all packages here](https://pypi-data.github.io/website/repositories/pypi-mirror-71).

File: packages/Dans-Diffraction/Dans_Diffraction-1.9.2-py3-none-any.whl/Dans_Diffraction/Structures/Sr3LiRuO6.cif (part 1 of 2)

#=======================================================================
data_global
#=======================================================================

_audit_creation_method                   'Jana2006 Version : 10/12/2015'


# 1. PROCESSING SUMMARY (IUCr Office Use Only)

_journal_date_recd_electronic            ?
_journal_date_to_coeditor                ?
_journal_date_from_coeditor              ?
_journal_date_accepted                   ?
_journal_date_printers_first             ?
_journal_date_printers_final             ?
_journal_date_proofs_out                 ?
_journal_date_proofs_in                  ?
_journal_coeditor_name                   ?
_journal_coeditor_code                   ?
_journal_coeditor_notes
; ?
;
_journal_techeditor_code                 ?
_journal_paper_category                  ?
_journal_techeditor_notes
; ?
;
_journal_coden_ASTM                      ?
_journal_name_full                       'Acta Crystallographica Section C'
_journal_year                            ?
_journal_volume                          ?
_journal_issue                           ?
_journal_page_first                      ?
_journal_page_last                       ?
_journal_suppl_publ_number               ?
_journal_suppl_publ_pages                ?

#=======================================================================

# 2. SUBMISSION DETAILS

_publ_contact_author_name                ?
_publ_contact_author_address
; ?
;
_publ_contact_author_email               ?
_publ_contact_author_fax                 ?
_publ_contact_author_phone               ?

_publ_requested_journal                  'Acta Crystallographica Section C'
_publ_requested_category                 ?

_publ_contact_letter
; ?
;

#=======================================================================

# 3. TITLE AND AUTHOR LIST

_publ_section_title
; ?
;
_publ_section_title_footnote
; ?
;
loop_
 _publ_author_name
 _publ_author_footnote
 _publ_author_address
; ?      # name
;
; ?      # footnote
;
; ?      # address
;

#=======================================================================

# 4. TEXT

_publ_section_synopsis
; ?
;
_publ_section_abstract
; ?
;
_publ_section_comment
; ?
;
_publ_section_introduction
; ?
;
_publ_section_experimental
; ?
;
_publ_section_exptl_prep
; ?
;
_publ_section_exptl_refinement
; ?
;
_publ_section_exptl_solution
; ?
;
_publ_section_discussion
; ?
;
_publ_section_acknowledgements
; ?
;
_publ_section_references
;
Petricek, V., Dusek, M. & Palatinus L. (2014). Z. Kristallogr. 229(5), 345-352.

Palatinus L. & Chapuis G. (2007). J. Appl. Cryst. 40, 786-790.

# enable this reference if Diamond ver. 2 was used for visualization
#Brandenburg, K. (1999). DIAMOND. Version. 2.1c.
#Crystal Impact GbR, Bonn, Germany.

# enable this reference if Diamond ver. 3 was used for visualization
#Brandenburg, K. & Putz, H. (2005). DIAMOND Version 3.
#Crystal Impact GbR, Postfach 1251, D-53002 Bonn, Germany.

# enable this reference if SIR97 was used for solving of the structure
#Altomare, A., Burla, M. C., Camalli, M., Cascarano, G., Giacovazzo, C.,
#Guagliardi, A., Moliterni, A. G. G., Polidori, G., Spagna, R. (1997).
#SIR97. A Package for Crystal Structure Solution by Direct Methods
#and Refinement, Bari, Rome, Italy.

# use this reference if SIR2002 was used for solving of the structure
#Burla, M.C., Camalli, M., Carrozzini, B., Cascarano, G., Giacovazzo, C.,
#Polidori, G., Spagna, R.
#SIR2002: the program, J. Appl. Cryst, (2003). 36, 1103


# use this reference if SIR2011 was used for solving of the structure
#Burla, M.C., Caliandro, R., Camalli, M., Carrozzini, B., Cascarano,
#G.L., Giacovazzo, C., Mallamo. M., Mazzone, A., Polidori, G., Spagna, R.
#SIR2011: a new package for crystal structure determination and refinement,
#J.Appl.Cryst. (2012) 45, 357-361

# enable this reference if bond valences were calculated
#Brown, I. D. (1996). J. Appl. Cryst. 29, 479-480.

# enable this reference if Xshape wase used for crystal shape refinement
#Stoe & Cie (1998). X-SHAPE. Stoe & Cie, Darmstadt, Germany.


# enable this reference if Flack coefficient was refined
#Flack, H. D. (1983). Acta Cryst. A39, 876-881.
;
_publ_section_figure_captions
; ?
;
_publ_section_table_legends
; ?
;

#=======================================================================
data_I
#=======================================================================

# 5. CHEMICAL DATA

_chemical_name_systematic
; ?
;
_chemical_name_common                    ?
_chemical_formula_moiety                 ?
_chemical_formula_structural             ?
_chemical_formula_analytical             ?
_chemical_formula_iupac                  ?
_chemical_formula_sum                    'Li1 O6 Ru1 Sr3'
_chemical_formula_weight                 466.9
_chemical_melting_point                  ?
_chemical_compound_source                ?
_chemical_absolute_configuration         .

#=======================================================================

# 6. CRYSTAL DATA

_symmetry_cell_setting                   trigonal
_symmetry_space_group_name_H-M           'R -3 c'
_symmetry_space_group_name_Hall          '-R 3;-2"c'
_symmetry_Int_Tables_number              167

loop_
 _space_group_symop_id
 _space_group_symop_operation_xyz
 1   x,y,z
 2   -y,x-y,z
 3   -x+y,-x,z
 4   y,x,-z+1/2
 5   x-y,-y,-z+1/2
 6   -x,-x+y,-z+1/2
 7   -x,-y,-z
 8   y,-x+y,-z
 9   x-y,x,-z
 10  -y,-x,z+1/2
 11  -x+y,y,z+1/2
 12  x,x-y,z+1/2
 13  x+2/3,y+1/3,z+1/3
 14  -y+2/3,x-y+1/3,z+1/3
 15  -x+y+2/3,-x+1/3,z+1/3
 16  y+2/3,x+1/3,-z+5/6
 17  x-y+2/3,-y+1/3,-z+5/6
 18  -x+2/3,-x+y+1/3,-z+5/6
 19  -x+2/3,-y+1/3,-z+1/3
 20  y+2/3,-x+y+1/3,-z+1/3
 21  x-y+2/3,x+1/3,-z+1/3
 22  -y+2/3,-x+1/3,z+5/6
 23  -x+y+2/3,y+1/3,z+5/6
 24  x+2/3,x-y+1/3,z+5/6
 25  x+1/3,y+2/3,z+2/3
 26  -y+1/3,x-y+2/3,z+2/3
 27  -x+y+1/3,-x+2/3,z+2/3
 28  y+1/3,x+2/3,-z+1/6
 29  x-y+1/3,-y+2/3,-z+1/6
 30  -x+1/3,-x+y+2/3,-z+1/6
 31  -x+1/3,-y+2/3,-z+2/3
 32  y+1/3,-x+y+2/3,-z+2/3
 33  x-y+1/3,x+2/3,-z+2/3
 34  -y+1/3,-x+2/3,z+1/6
 35  -x+y+1/3,y+2/3,z+1/6
 36  x+1/3,x-y+2/3,z+1/6

_cell_length_a                           9.6332(9)
_cell_length_b                           9.6332(9)
_cell_length_c                           11.0971(9)
_cell_angle_alpha                        90
_cell_angle_beta                         90
_cell_angle_gamma                        120
_cell_volume                             891.83(14)

loop_
 _twin_individual_id
 _twin_individual_mass_fraction_refined
 _twin_individual_twin_matrix_11
 _twin_individual_twin_matrix_12
 _twin_individual_twin_matrix_13
 _twin_individual_twin_matrix_21
 _twin_individual_twin_matrix_22
 _twin_individual_twin_matrix_23
 _twin_individual_twin_matrix_31
 _twin_individual_twin_matrix_32
 _twin_individual_twin_matrix_33
1 0.994(5)
1 0 0
0 1 0
0 0 1
2 0.006(5)
-1 0 0
0 -1 0
0 0 1

_cell_formula_units_Z                    6

_cell_measurement_reflns_used            2409
_cell_measurement_theta_min              3.02
_cell_measurement_theta_max              43.2
_cell_measurement_temperature            293
_cell_special_details
; ?
;

_exptl_crystal_density_diffrn            5.2161
_exptl_crystal_density_meas              ?
_exptl_crystal_density_method            ?
_exptl_crystal_F_000                     1254

_exptl_absorpt_coefficient_mu            29.177
_exptl_crystal_description               ''
_exptl_crystal_size_max                  0.142
_exptl_crystal_size_mid                  0.133
_exptl_crystal_size_min                  0.033
_exptl_crystal_size_rad                  ?
_exptl_crystal_colour                    ''
_exptl_absorpt_correction_type           'analytical'
_exptl_absorpt_process_details
;
CrysAlisPro, Agilent Technologies,
Version 1.171.36.32 (release 02-08-2013 CrysAlis171 .NET)
(compiled Aug  2 2013,16:46:58)
Analytical numeric absorption correction using a multifaceted crystal
			model based on expressions derived by R.C. Clark & J.S. Reid.
(Clark, R. C. & Reid, J. S. (1995). Acta Cryst. A51, 887-897)
;
_exptl_absorpt_correction_T_min          0.067
_exptl_absorpt_correction_T_max          0.38
loop_
 _exptl_crystal_face_index_h
 _exptl_crystal_face_index_k
 _exptl_crystal_face_index_l
 _exptl_crystal_face_perp_dist
 ? ? ? ?

#=======================================================================

# 7. EXPERIMENTAL DATA

_exptl_special_details                   ?

_diffrn_ambient_temperature              293
_diffrn_source                           ?
_diffrn_source_power                     ?
_diffrn_source_voltage                   ?
_diffrn_source_current                   ?
_diffrn_radiation_type                   'Mo K\a'
_diffrn_radiation_source                 'SuperNova (Mo) X-ray Source'
_diffrn_radiation_wavelength             0.7107
_diffrn_radiation_monochromator          'mirror'
_diffrn_measurement_device               'four-circle diffractometer'
_diffrn_measurement_device_type          'SuperNova, Single source at offset, Atlas'
_diffrn_detector                         ?
_diffrn_detector_area_resol_mean         10.4015
_diffrn_measurement_method               '\w scans'
_diffrn_measurement_specimen_support     ?

_diffrn_reflns_number                    5923
_diffrn_reflns_theta_min                 4.23
_diffrn_reflns_theta_max                 43.51
_diffrn_reflns_theta_full                43.51
_diffrn_measured_fraction_theta_max      1
_diffrn_measured_fraction_theta_full     1
_diffrn_reflns_av_R_equivalents          0.066
_diffrn_reflns_av_unetI/netI             0.0344
_diffrn_reflns_limit_h_min               -18
_diffrn_reflns_limit_h_max               15
_diffrn_reflns_limit_k_min               -18
_diffrn_reflns_limit_k_max               18
_diffrn_reflns_limit_l_min               -21
_diffrn_reflns_limit_l_max               21
_diffrn_reflns_reduction_process         ?

_diffrn_standards_number                 ?
_diffrn_standards_interval_count         ?
_diffrn_standards_interval_time          ?
_diffrn_standards_decay_%                ?
loop_
_diffrn_standard_refln_index_h
_diffrn_standard_refln_index_k
_diffrn_standard_refln_index_l
  ? ? ?

_diffrn_radiation_probe                  X-ray

#=======================================================================

# 8. REFINEMENT DATA

_refine_special_details
; ?
;

_reflns_number_total                     761
_reflns_number_gt                        648
_reflns_threshold_expression             'I>3\s(I)'

_refine_ls_structure_factor_coef         F
_refine_ls_R_factor_gt                   0.0239
_refine_ls_wR_factor_gt                  0.0251
_refine_ls_R_factor_all                  0.0317
_refine_ls_wR_factor_ref                 0.0266
_refine_ls_goodness_of_fit_ref           1.07
_refine_ls_goodness_of_fit_gt            1.09
_refine_ls_restrained_S_gt               ?
_refine_ls_restrained_S_all              ?
_refine_ls_number_reflns                 761
_refine_ls_number_parameters             21
_refine_ls_number_restraints             0
_refine_ls_number_constraints            0
_refine_ls_weighting_scheme              sigma
_refine_ls_weighting_details             'w=1/(\s^2^(F)+0.0001F^2^)'
_refine_ls_hydrogen_treatment            ?
_refine_ls_shift/su_max                  0.0146
_refine_ls_shift/su_mean                 0.0042
_refine_diff_density_max                 5.43
_refine_diff_density_min                 -1.00
_refine_ls_extinction_method
 'B-C type 1 Lorentzian isotropic (Becker & Coppens, 1974)'
_refine_ls_extinction_coef               1930(70)
_refine_ls_abs_structure_details         ?
_refine_ls_abs_structure_Flack           ?
_refine_ls_abs_structure_Rogers          ?

loop_
 _atom_type_symbol
 _atom_type_scat_dispersion_real
 _atom_type_scat_dispersion_imag
 _atom_type_scat_source
 Li  -0.0003  0.0001
 'International Tables Vol C tables 4.2.6.8 and 6.1.1.1'
 O    0.0106  0.0060
 'International Tables Vol C tables 4.2.6.8 and 6.1.1.1'
 Ru  -1.2594  0.8363
 'International Tables Vol C tables 4.2.6.8 and 6.1.1.1'
 Sr  -1.5307  3.2498
 'International Tables Vol C tables 4.2.6.8 and 6.1.1.1'

_computing_data_collection
;
CrysAlisPro, Agilent Technologies,
Version 1.171.36.32 (release 02-08-2013 CrysAlis171 .NET)
(compiled Aug  2 2013,16:46:58)
;
_computing_cell_refinement
;
CrysAlisPro, Agilent Technologies,
Version 1.171.36.32 (release 02-08-2013 CrysAlis171 .NET)
(compiled Aug  2 2013,16:46:58)
;
_computing_data_reduction
;
CrysAlisPro, Agilent Technologies,
Version 1.171.36.32 (release 02-08-2013 CrysAlis171 .NET)
(compiled Aug  2 2013,16:46:58)
;
_computing_structure_solution            ?
_computing_structure_refinement          ?
_computing_molecular_graphics            ?
_computing_publication_material          ?

loop_
 _restr_distance_atom_site_label_1
 _restr_distance_site_symmetry_1
 _restr_distance_atom_site_label_2
 _restr_distance_site_symmetry_2
 _restr_distance_target
 _restr_distance_target_weight_param
 ? ? ? ? ? ?

loop_
 _restr_angle_atom_site_label_1
 _restr_angle_site_symmetry_1
 _restr_angle_atom_site_label_2
 _restr_angle_site_symmetry_2
 _restr_angle_atom_site_label_3
 _restr_angle_site_symmetry_3
 _restr_angle_target
 _restr_angle_target_weight_param
 ? ? ? ? ? ? ? ?

loop_
 _restr_torsion_atom_site_label_1
 _restr_torsion_site_symmetry_1
 _restr_torsion_atom_site_label_2
 _restr_torsion_site_symmetry_2
 _restr_torsion_atom_site_label_3
 _restr_torsion_site_symmetry_3
 _restr_torsion_atom_site_label_4
 _restr_torsion_site_symmetry_4
 _restr_torsion_angle_target
 _restr_torsion_weight_param
 ? ? ? ? ? ? ? ? ? ?

loop_
 _restr_equal_distance_atom_site_label_1
 _restr_equal_distance_site_symmetry_1
 _restr_equal_distance_atom_site_label_2
 _restr_equal_distance_site_symmetry_2
 _restr_equal_distance_class_class_id
 _restr_equal_distance_class_target_weight_param
 ? ? ? ? ? ?

loop_
 _restr_equal_angle_atom_site_label_1
 _restr_equal_angle_site_symmetry_1
 _restr_equal_angle_atom_site_label_2
 _restr_equal_angle_site_symmetry_2
 _restr_equal_angle_atom_site_label_3
 _restr_equal_angle_site_symmetry_3
 _restr_equal_angle_class_class_id
 _restr_equal_angle_class_target_weight_param
 ? ? ? ? ? ? ? ?

loop_
 _restr_equal_torsion_atom_site_label_1
 _restr_equal_torsion_site_symmetry_1
 _restr_equal_torsion_atom_site_label_2
 _restr_equal_torsion_site_symmetry_2
 _restr_equal_torsion_atom_site_label_3
 _restr_equal_torsion_site_symmetry_3
 _restr_equal_torsion_atom_site_label_4
 _restr_equal_torsion_site_symmetry_4
 _restr_equal_torsion_class_class_id
 _restr_equal_torsion_class_target_weight_param
 ? ? ? ? ? ? ? ? ? ?


#=======================================================================

# 9. ATOMIC COORDINATES AND DISPLACEMENT PARAMETERS

loop_
 _atom_site_label
 _atom_site_type_symbol
 _atom_site_fract_x
 _atom_site_fract_y
 _atom_site_fract_z
 _atom_site_adp_type
 _atom_site_U_iso_or_equiv
 _atom_site_site_symmetry_multiplicity
 _atom_site_occupancy
 _atom_site_calc_flag
 _atom_site_refinement_flags
 _atom_site_disorder_assembly
 _atom_site_disorder_group
  Ru1 Ru 0 0 0 Uani 0.00456(7) 6 1 d . . .
  Sr1 Sr 0.333333 0.30799(3) -0.083333 Uani 0.00665(8) 18 1 d . . .
  O1 O -0.17424(18) -0.15284(18) -0.10460(14) Uani 0.0083(4) 36 1 d . . .
  Li Li 0 0 -0.25 Uani 0.020(3) 6 1 d . . .

loop_
 _atom_site_aniso_label
 _atom_site_aniso_type_symbol
 _atom_site_aniso_U_11
 _atom_site_aniso_U_22
 _atom_site_aniso_U_33
 _atom_site_aniso_U_12
 _atom_site_aniso_U_13
 _atom_site_aniso_U_23
 Ru1 Ru 0.00440(9) 0.00440(9) 0.00490(13) 0.00220(5) 0 0
 Sr1 Sr 0.00653(11) 0.00638(9) 0.00707(11) 0.00327(5) 0.00104(8) 0.00052(4)
 O1 O 0.0067(5) 0.0068(5) 0.0094(5) 0.0020(4) -0.0017(5) -0.0017(5)
 Li Li 0.019(3) 0.019(3) 0.021(6) 0.0096(17) 0 0

loop_
 _jana_atom_site_ADP_C_label
 _jana_atom_site_ADP_C_type_symbol
 _jana_atom_site_ADP_C_111
 _jana_atom_site_ADP_C_112
 _jana_atom_site_ADP_C_113
 _jana_atom_site_ADP_C_122
 _jana_atom_site_ADP_C_123
 _jana_atom_site_ADP_C_133
 _jana_atom_site_ADP_C_222
 _jana_atom_site_ADP_C_223
 _jana_atom_site_ADP_C_233
 _jana_atom_site_ADP_C_333
 ? ? ? ? ? ? ? ? ? ? ? ?

loop_
 _jana_atom_site_ADP_D_label
 _jana_atom_site_ADP_D_type_symbol
 _jana_atom_site_ADP_D_1111
 _jana_atom_site_ADP_D_1112
 _jana_atom_site_ADP_D_1113
 _jana_atom_site_ADP_D_1122
 _jana_atom_site_ADP_D_1123
 _jana_atom_site_ADP_D_1133
 _jana_atom_site_ADP_D_1222
 _jana_atom_site_ADP_D_1223
 _jana_atom_site_ADP_D_1233
 _jana_atom_site_ADP_D_1333
 _jana_atom_site_ADP_D_2222
 _jana_atom_site_ADP_D_2223
 _jana_atom_site_ADP_D_2233
 _jana_atom_site_ADP_D_2333
 _jana_atom_site_ADP_D_3333
 ? ? ? ? ? ? ? ? ? ? ? ? ? ? ? ? ?

loop_
 _jana_atom_site_ADP_E_label
 _jana_atom_site_ADP_E_type_symbol
 _jana_atom_site_ADP_E_11111
 _jana_atom_site_ADP_E_11112
 _jana_atom_site_ADP_E_11113
 _jana_atom_site_ADP_E_11122
 _jana_atom_site_ADP_E_11123
 _jana_atom_site_ADP_E_11133
 _jana_atom_site_ADP_E_11222
 _jana_atom_site_ADP_E_11223
 _jana_atom_site_ADP_E_11233
 _jana_atom_site_ADP_E_11333
 _jana_atom_site_ADP_E_12222
 _jana_atom_site_ADP_E_12223
 _jana_atom_site_ADP_E_12233
 _jana_atom_site_ADP_E_12333
 _jana_atom_site_ADP_E_13333
 _jana_atom_site_ADP_E_22222
 _jana_atom_site_ADP_E_22223
 _jana_atom_site_ADP_E_22233
 _jana_atom_site_ADP_E_22333
 _jana_atom_site_ADP_E_23333
 _jana_atom_site_ADP_E_33333
 ? ? ? ? ? ? ? ? ? ? ? ? ? ? ? ? ? ? ? ? ? ? ?

loop_
 _jana_atom_site_ADP_F_label
 _jana_atom_site_ADP_F_type_symbol
 _jana_atom_site_ADP_F_111111
 _jana_atom_site_ADP_F_111112
 _jana_atom_site_ADP_F_111113
 _jana_atom_site_ADP_F_111122
 _jana_atom_site_ADP_F_111123
 _jana_atom_site_ADP_F_111133
 _jana_atom_site_ADP_F_111222
 _jana_atom_site_ADP_F_111223
 _jana_atom_site_ADP_F_111233
 _jana_atom_site_ADP_F_111333
 _jana_atom_site_ADP_F_112222
 _jana_atom_site_ADP_F_112223
 _jana_atom_site_ADP_F_112233
 _jana_atom_site_ADP_F_112333
 _jana_atom_site_ADP_F_113333
 _jana_atom_site_ADP_F_122222
 _jana_atom_site_ADP_F_122223
 _jana_atom_site_ADP_F_122233
 _jana_atom_site_ADP_F_122333
 _jana_atom_site_ADP_F_123333
 _jana_atom_site_ADP_F_133333
 _jana_atom_site_ADP_F_222222
 _jana_atom_site_ADP_F_222223
 _jana_atom_site_ADP_F_222233
 _jana_atom_site_ADP_F_222333
 _jana_atom_site_ADP_F_223333
 _jana_atom_site_ADP_F_233333
 _jana_atom_site_ADP_F_333333
 ? ? ? ? ? ? ? ? ? ? ? ? ? ? ? ? ? ? ? ? ? ? ? ? ? ? ? ? ? ?


#=======================================================================

# 10. MOLECULAR GEOMETRY


loop_
 _geom_bond_atom_site_label_1
 _geom_bond_atom_site_label_2
 _geom_bond_site_symmetry_1
 _geom_bond_site_symmetry_2
 _geom_bond_distance
 _geom_bond_publ_flag
  Ru1 O1 . . 1.9650(14) ?
  Ru1 O1 . 2_555 1.965(2) ?
  Ru1 O1 . 3_555 1.9650(19) ?
  Ru1 O1 . 7_555 1.9650(14) ?
  Ru1 O1 . 8_555 1.965(2) ?
  Ru1 O1 . 9_555 1.9650(19) ?

loop_
 _geom_angle_atom_site_label_1
 _geom_angle_atom_site_label_2
 _geom_angle_atom_site_label_3
 _geom_angle_site_symmetry_1
 _geom_angle_site_symmetry_2
 _geom_angle_site_symmetry_3
 _geom_angle
 _geom_angle_publ_flag
  O1 Ru1 O1 . . 2_555 88.66(7) ?
  O1 Ru1 O1 . . 3_555 88.66(7) ?
  O1 Ru1 O1 . . 7_555 180.0(5) ?
  O1 Ru1 O1 . . 8_555 91.34(7) ?
  O1 Ru1 O1 . . 9_555 91.34(7) ?
  O1 Ru1 O1 2_555 . 3_555 88.66(10) ?
  O1 Ru1 O1 2_555 . 7_555 91.34(7) ?
  O1 Ru1 O1 2_555 . 8_555 180.0(5) ?
  O1 Ru1 O1 2_555 . 9_555 91.34(10) ?
  O1 Ru1 O1 3_555 . 7_555 91.34(7) ?
  O1 Ru1 O1 3_555 . 8_555 91.34(10) ?
  O1 Ru1 O1 3_555 . 9_555 180.0(5) ?
  O1 Ru1 O1 7_555 . 8_555 88.66(7) ?
  O1 Ru1 O1 7_555 . 9_555 88.66(7) ?
  O1 Ru1 O1 8_555 . 9_555 88.66(10) ?

loop_
 _geom_torsion_atom_site_label_1
 _geom_torsion_atom_site_label_2
 _geom_torsion_atom_site_label_3
 _geom_torsion_atom_site_label_4
 _geom_torsion_site_symmetry_1
 _geom_torsion_site_symmetry_2
 _geom_torsion_site_symmetry_3
 _geom_torsion_site_symmetry_4
 _geom_torsion
 _geom_torsion_publ_flag
 ? ? ? ? ? ? ? ? ? ?

loop_
 _geom_hbond_atom_site_label_D
 _geom_hbond_atom_site_label_H
 _geom_hbond_atom_site_label_A
 _geom_hbond_site_symmetry_D
 _geom_hbond_site_symmetry_H
 _geom_hbond_site_symmetry_A
 _geom_hbond_distance_DH
 _geom_hbond_distance_HA
 _geom_hbond_distance_DA
 _geom_hbond_angle_DHA
 _geom_hbond_publ_flag
 ? ? ? ? ? ? ? ? ? ? ?


#=======================================================================

# 11. STRUCTURE-FACTOR LIST

loop_
 _refln_index_h
 _refln_index_k
 _refln_index_l
 _refln_F_squared_calc
 _refln_F_squared_meas
 _refln_F_squared_sigma
 _refln_observed_status
 ? ? ? ? ? ? ?

loop_
 _twin_refln_datum_id
 _twin_refln_individual_id
 _twin_refln_index_h
 _twin_refln_index_k
 _twin_refln_index_l
 _twin_refln_F_squared_calc
 _twin_refln_F_squared_meas
 _twin_refln_F_squared_sigma
 _twin_refln_include_status
         1    2   1  -2   0    615.84    688.64    100.15 o
         1    1  -1   2   0    615.84    688.64    100.15 o
         2    2   0  -3   0 393922.00 436254.00   9317.53 o
         2    1   0   3   0 393922.00 436254.00   9317.53 o
         3    2   2  -4   0  11082.40  12694.80    324.93 o
         3    1  -2   4   0  11082.40  12694.80    324.93 o
         4    2   1  -5   0    495.13    477.17     59.29 o
         4    1  -1   5   0    495.13    477.17     59.29 o
         5    2   3  -6   0 217808.00 237760.00   3790.01 o
         5    1  -3   6   0 217808.00 237760.00   3790.01 o
         6    2   0  -6   0 272686.00 268342.00   3631.71 o
         6    1   0   6   0 272686.00 268342.00   3631.71 o
         7    2   2  -7   0   3876.87   3873.41    142.97 o
         7    1  -2   7   0   3876.87   3873.41    142.97 o
         8    2   4  -8   0    851.68    925.13     85.08 o
         8    1  -4   8   0    851.68    925.13     85.08 o
         9    2   1  -8   0   2128.42   2038.28    130.06 o
         9    1  -1   8   0   2128.42   2038.28    130.06 o
        10    2   3  -9   0  72920.40  74904.00   1110.78 o
        10    1  -3   9   0  72920.40  74904.00   1110.78 o
        11    2   0  -9   0  41076.80  42108.80   1256.33 o
        11    1   0   9   0  41076.80  42108.80   1256.33 o
        12    2   5 -10   0   6831.98   7013.06    365.88 o
        12    1  -5  10   0   6831.98   7013.06    365.88 o
        13    2   2 -10   0   3279.71   3347.09    185.63 o
        13    1  -2  10   0   3279.71   3347.09    185.63 o
        14    2   4 -11   0   1362.14   1677.33    169.32 o
        14    1  -4  11   0   1362.14   1677.33    169.32 o
        15    2   1 -11   0   3135.36   3117.49    227.93 o
        15    1  -1  11   0   3135.36   3117.49    227.93 o
        16    2   6 -12   0  38183.90  41484.80   1404.89 o
        16    1  -6  12   0  38183.90  41484.80   1404.89 o
        17    2   3 -12   0  23318.30  22896.80    634.42 o
        17    1  -3  12   0  23318.30  22896.80    634.42 o
        18    2   0 -12   0  16415.00  15484.60    692.22 o
        18    1   0  12   0  16415.00  15484.60    692.22 o
        19    2   5 -13   0  17592.90  18766.60    573.59 o
        19    1  -5  13   0  17592.90  18766.60    573.59 o
        20    2   2 -13   0  12378.00  12693.20    485.36 o
        20    1  -2  13   0  12378.00  12693.20    485.36 o
        21    2   7 -14   0    603.89    664.09    181.49 o
        21    1  -7  14   0    603.89    664.09    181.49 o
        22    2   4 -14   0    967.54    844.34    154.68 o
        22    1  -4  14   0    967.54    844.34    154.68 o
        23    2   1 -14   0   4644.44   4455.45    295.89 o
        23    1  -1  14   0   4644.44   4455.45    295.89 o
        24    2   6 -15   0   3765.28   3797.50    260.06 o
        24    1  -6  15   0   3765.28   3797.50    260.06 o
        25    2   3 -15   0   3698.49   3487.56    274.85 o
        25    1  -3  15   0   3698.49   3487.56    274.85 o
        26    2   0 -15   0    842.97    755.25    279.14 <
        26    1   0  15   0    842.97    755.25    279.14 <
        27    2   8 -16   0  16707.50  18120.30    820.17 o
        27    1  -8  16   0  16707.50  18120.30    820.17 o
        28    2   5 -16   0  13721.60  14342.60    538.24 o
        28    1  -5  16   0  13721.60  14342.60    538.24 o
        29    2   2 -16   0   8169.37   7532.26    461.90 o
        29    1  -2  16   0   8169.37   7532.26    461.90 o
        30    2   7 -17   0    592.52    496.47    134.36 o
        30    1  -7  17   0    592.52    496.47    134.36 o
        31    2   4 -17   0   1859.13   1597.87    222.97 o
        31    1  -4  17   0   1859.13   1597.87    222.97 o
        32    2   9 -18   0   2444.25   1931.40    374.05 o
        32    1  -9  18   0   2444.25   1931.40    374.05 o
        33    2   6 -18   0   1415.69   1540.28    235.44 o
        33    1  -6  18   0   1415.69   1540.28    235.44 o
        34    1  -2   3   1   2563.38   2179.11     78.57 o
        35    1  -1   4   1  43676.00  45239.10    670.69 o
        36    1  -3   5   1  11490.20  11257.20    234.22 o
        37    1  -5   6   1  27118.20  27248.60    495.35 o
        38    1  -2   6   1  23811.10  23297.40    476.00 o
        39    1  -4   7   1   4511.83   4712.95    145.82 o
        40    1  -1   7   1  46053.60  45221.10    688.02 o
        41    1  -6   8   1    995.39    976.21     87.08 o
        42    1  -3   8   1    249.10    248.84     55.05 o
        43    1  -8   9   1   6935.50   7216.80    277.82 o
        44    1  -5   9   1  33200.30  32865.60    515.18 o
        45    1  -2   9   1  34455.90  35135.40    625.34 o
        46    1  -7  10   1  13021.20  13042.20    411.71 o
        47    1  -4  10   1  23932.80  24148.90    440.84 o
        48    1  -1  10   1  45587.60  45224.60    895.44 o
        49    1  -9  11   1   1507.20   1433.64    162.50 o
        50    1  -6  11   1   1307.35   1447.54    163.36 o
        51    1  -3  11   1     59.51    152.34     65.82 <
        52    1 -11  12   1   3169.15   2970.09    222.61 o
        53    1  -8  12   1   5083.38   5423.50    346.37 o
        54    1  -5  12   1  29809.30  31853.80    781.20 o
        55    1  -2  12   1  25847.50  25860.30    641.28 o
        56    1 -10  13   1   1003.79   1298.75    194.35 o
        57    1  -7  13   1  13949.90  14829.60    514.66 o
        58    1  -4  13   1  19474.90  20231.30    566.57 o
        59    1  -1  13   1  27628.20  25747.10    657.40 o
        60    1 -12  14   1   1175.52   1026.34    139.51 o
        61    1  -9  14   1     38.13     -9.47    103.46 <
        62    1  -6  14   1    399.57    402.11    105.26 o
        63    1  -3  14   1     18.82    -48.65    123.05 <
        64    1 -14  15   1     89.71    213.10    113.82 <
        65    1 -11  15   1   1636.45   1463.17    165.59 o
        66    1  -8  15   1   7416.30   8225.70    367.90 o
        67    1  -5  15   1  15392.30  16314.20    588.70 o
        68    1  -2  15   1  15392.00  15945.80    665.24 o
        69    1 -13  16   1   1763.45   1739.06    187.89 o
        70    1 -10  16   1   4351.75   4539.07    300.69 o
        71    1  -7  16   1  11522.30  11810.50    509.93 o
        72    1  -4  16   1  12023.00  12395.70    587.54 o
        73    1  -1  16   1  10203.80  10757.10    605.28 o
        74    1 -15  17   1    756.20    559.12    188.36 <
        75    1 -12  17   1    108.85    -85.20    130.77 <
        76    1  -9  17   1    182.80    385.95    111.62 o
        77    1  -6  17   1     50.16     88.94    123.72 <
        78    1  -3  17   1     40.11    -90.04    105.67 <
        79    1 -11  18   1   1390.50   1537.39    242.05 o
        80    1  -8  18   1   2433.57   2271.27    277.18 o
        81    1  -5  18   1   7605.58   7096.02    540.69 o
        82    1   0   1   2  95177.50 100648.00   1356.87 o
        83    1  -2   2   2  16688.50  15750.50    307.65 o
        84    1  -1   3   2  21120.30  19497.40    252.21 o
        85    1  -3   4   2  91616.40  88455.00    951.97 o
        86    1   0   4   2  63200.70  62966.90    838.68 o
        87    1  -5   5   2   1008.18   1089.40    117.15 o
        88    1  -2   5   2    213.20    149.33     29.29 o
        89    1  -4   6   2  47640.80  46021.70    669.08 o
        90    1  -1   6   2  19607.80  19500.00    369.75 o
        91    1  -6   7   2  66272.20  62800.50    804.70 o
        92    1  -3   7   2  72649.10  70915.10    853.95 o
        93    1   0   7   2  58361.00  56318.10   1108.53 o
        94    1  -8   8   2   9404.59  10236.70    544.35 o
        95    1  -5   8   2  12595.00  12267.50    295.75 o
        96    1  -2   8   2   1518.98   1682.74    116.05 o
        97    1  -7   9   2  40952.40  41360.70    786.35 o
        98    1  -4   9   2  32511.90  31646.60    584.74 o
        99    1  -1   9   2   3852.74   3928.06    183.15 o
       100    1  -9  10   2  56708.30  56709.80   1047.64 o
       101    1  -6  10   2  36605.50  36468.40    661.52 o
       102    1  -3  10   2  46014.80  48108.70    687.93 o
       103    1   0  10   2  14047.00  13750.40    569.09 o
       104    1 -11  11   2  12402.70  11224.10    582.81 o
       105    1  -8  11   2  15429.10  15328.60    508.69 o
       106    1  -5  11   2   1749.03   1636.62    130.14 o
       107    1  -2  11   2    603.81    754.21    100.67 o
       108    1 -10  12   2  33633.20  33884.20    854.64 o
       109    1  -7  12   2  31421.30  33155.00    857.17 o
       110    1  -4  12   2  21835.70  22866.30    570.17 o
       111    1  -1  12   2   9536.08   9898.25    410.96 o
       112    1 -12  13   2  25689.30  25781.60    648.28 o
       113    1  -9  13   2  30799.30  32058.10    826.97 o
       114    1  -6  13   2  23146.60  23253.40    599.79 o
       115    1  -3  13   2  15924.40  16882.20    639.43 o
       116    1   0  13   2   6854.52   7434.33    642.97 o
       117    1 -14  14   2   5221.52   5472.69    559.86 o
       118    1 -11  14   2  10818.50  10889.30    475.04 o
       119    1  -8  14   2   2457.95   2683.59    207.21 o
       120    1  -5  14   2    920.74    751.33    122.50 o
       121    1  -2  14   2   4279.21   3849.95    359.24 o
       122    1 -13  15   2  18138.20  18107.20    636.33 o
       123    1 -10  15   2  25607.30  25337.50    825.87 o
       124    1  -7  15   2  14284.70  15141.10    571.76 o
       125    1  -4  15   2  12654.10  13474.70    743.85 o
       126    1  -1  15   2   4195.56   3690.30    313.92 o
       127    1 -15  16   2  17825.00  15722.10    738.63 o
       128    1 -12  16   2  13435.90  13981.10    594.62 o
       129    1  -9  16   2  17435.30  19021.60    673.26 o
       130    1  -6  16   2   3916.62   3846.27    393.38 o
       131    1  -3  16   2   3805.58   4132.19    363.30 o
       132    1   0  16   2     54.25      7.04    172.37 <
       133    1 -14  17   2   3272.88   2918.21    271.90 o
       134    1 -11  17   2   1650.07   1268.10    186.32 o
       135    1  -8  17   2    464.34    554.54    146.90 o
       136    1  -5  17   2   1504.74   1443.41    212.53 o
       137    1 -13  18   2   9178.71   8641.55   1152.47 o
       138    1 -10  18   2  12147.10  11662.50    637.47 o
       139    1  -7  18   2  10397.90   9663.95    507.74 o
       140    2   1  -2   3 156006.00 159765.00   1220.72 o
       140    1  -1   2   3 156006.00 159765.00   1220.72 o
       141    2   2  -4   3 240419.00 243176.00   2121.47 o
       141    1  -2   4   3 240419.00 243176.00   2121.47 o
       142    2   4  -5   3  64788.80  63062.00    713.87 o
       142    1  -4   5   3  64788.80  63062.00    713.87 o
       143    2   1  -5   3  73337.60  72716.50    792.23 o
       143    1  -1   5   3  73337.60  72716.50    792.23 o
       144    2   3  -6   3     34.57     71.77     28.18 <
       144    1  -3   6   3     34.57     71.77     28.18 <
       145    2   5  -7   3  42829.10  41748.10    630.94 o
       145    1  -5   7   3  42829.10  41748.10    630.94 o
       146    2   2  -7   3  31762.40  30972.30    452.06 o
       146    1  -2   7   3  31762.40  30972.30    452.06 o
       147    2   7  -8   3  18748.90  17425.60    429.86 o
       147    1  -7   8   3  18748.90  17425.60    429.86 o
       148    2   4  -8   3  50045.40  49693.70    678.41 o
       148    1  -4   8   3  50045.40  49693.70    678.41 o
       149    2   1  -8   3  22494.40  22198.10    483.58 o
       149    1  -1   8   3  22494.40  22198.10    483.58 o
       150    2   6  -9   3    961.48    972.12     94.37 o
       150    1  -6   9   3    961.48    972.12     94.37 o
       151    2   3  -9   3   1226.09   1425.81    108.00 o
       151    1  -3   9   3   1226.09   1425.81    108.00 o
       152    2   8 -10   3  17727.40  17960.20    559.11 o
       152    1  -8  10   3  17727.40  17960.20    559.11 o
       153    2   5 -10   3  16012.60  15368.30    402.11 o
       153    1  -5  10   3  16012.60  15368.30    402.11 o
       154    2   2 -10   3  18815.70  18903.50    410.37 o
       154    1  -2  10   3  18815.70  18903.50    410.37 o
       155    2  10 -11   3   1074.71    920.05    126.39 o
       155    1 -10  11   3   1074.71    920.05    126.39 o
       156    2   7 -11   3   2256.75   2229.37    150.02 o
       156    1  -7  11   3   2256.75   2229.37    150.02 o
       157    2   4 -11   3    687.93    717.23     84.74 o
       157    1  -4  11   3    687.93    717.23     84.74 o
       158    2   1 -11   3   1960.88   1764.54    168.59 o
       158    1  -1  11   3   1960.88   1764.54    168.59 o
       159    2   9 -12   3   1135.15   1065.80    133.53 o
       159    1  -9  12   3   1135.15   1065.80    133.53 o
       160    2   6 -12   3   2505.47   2776.78    194.45 o
       160    1  -6  12   3   2505.47   2776.78    194.45 o
       161    2   3 -12   3    946.57   1046.84    117.03 o
       161    1  -3  12   3    946.57   1046.84    117.03 o
       162    2  11 -13   3    556.61    710.17    134.51 o
       162    1 -11  13   3    556.61    710.17    134.51 o
       163    2   8 -13   3   1601.75   1713.43    173.42 o
       163    1  -8  13   3   1601.75   1713.43    173.42 o
       164    2   5 -13   3   3510.93   3774.22    251.79 o
       164    1  -5  13   3   3510.93   3774.22    251.79 o
       165    2   2 -13   3     54.34    141.40    102.20 <
       165    1  -2  13   3     54.34    141.40    102.20 <
       166    2  13 -14   3    133.60    196.35    130.32 <
       166    1 -13  14   3    133.60    196.35    130.32 <
       167    2  10 -14   3     20.47     77.93    128.34 <
       167    1 -10  14   3     20.47     77.93    128.34 <
       168    2   7 -14   3     50.37     85.19     84.31 <
       168    1  -7  14   3     50.37     85.19     84.31 <
       169    2   4 -14   3     19.17     44.47    141.54 <
       169    1  -4  14   3     19.17     44.47    141.54 <
       170    2   1 -14   3      7.88    -18.71    118.89 <
       170    1  -1  14   3      7.88    -18.71    118.89 <
       171    2  12 -15   3   1415.11   1237.63    183.48 o
       171    1 -12  15   3   1415.11   1237.63    183.48 o
       172    2   9 -15   3   4440.32   4057.83    296.18 o
       172    1  -9  15   3   4440.32   4057.83    296.18 o
       173    2   6 -15   3   4106.41   4024.70    329.00 o
       173    1  -6  15   3   4106.41   4024.70    329.00 o
       174    2   3 -15   3   1836.15   1253.20    294.07 o
       174    1  -3  15   3   1836.15   1253.20    294.07 o
       175    2  14 -16   3     39.24    280.22    175.88 <
       175    1 -14  16   3     39.24    280.22    175.88 <
       176    2  11 -16   3    419.88    304.16    131.05 <
       176    1 -11  16   3    419.88    304.16    131.05 <
       177    2   8 -16   3    916.77   1272.63    184.64 o
       177    1  -8  16   3    916.77   1272.63    184.64 o
       178    2   5 -16   3    540.35    627.41    206.57 o
       178    1  -5  16   3    540.35    627.41    206.57 o
       179    2   2 -16   3      9.27    114.91    136.93 <
       179    1  -2  16   3      9.27    114.91    136.93 <
       180    2  13 -17   3   2340.60   2008.28    210.82 o
       180    1 -13  17   3   2340.60   2008.28    210.82 o
       181    2  10 -17   3   4346.15   4081.97    323.95 o
       181    1 -10  17   3   4346.15   4081.97    323.95 o
       182    2   7 -17   3   3123.31   3798.15    400.86 o
       182    1  -7  17   3   3123.31   3798.15    400.86 o
       183    2   4 -17   3   3755.46   3927.22    331.64 o
       183    1  -4  17   3   3755.46   3927.22    331.64 o
       184    2  12 -18   3   2908.99   2846.87    273.78 o
       184    1 -12  18   3   2908.99   2846.87    273.78 o
       185    2   9 -18   3   4335.25   3792.73    388.05 o
       185    1  -9  18   3   4335.25   3792.73    388.05 o
       186    2   6 -18   3   2908.48   2537.10    263.40 o
       186    1  -6  18   3   2908.48   2537.10    263.40 o
       187    1  -1   1   4   2583.54   1940.38    147.14 o
       188    1   0   2   4  81527.60  79034.50   1088.18 o
       189    1  -2   3   4  68038.70  66343.20    618.76 o
       190    1  -4   4   4   7193.13   6827.42    280.15 o
       191    1  -1   4   4  13023.20  12590.30    235.10 o
       192    1  -3   5   4 112063.00 108599.00   1067.70 o
       193    1   0   5   4  88377.80  84371.30   1313.45 o
       194    1  -5   6   4  15152.60  15463.90    339.45 o
       195    1  -2   6   4   7297.39   7516.15    198.11 o
       196    1  -7   7   4    347.53    252.17    113.20 <
       197    1  -4   7   4   1248.42   1319.50     86.69 o
       198    1  -1   7   4    595.30    527.47     65.44 o
       199    1  -6   8   4  49789.30  49882.90    812.45 o
       200    1  -3   8   4 125860.00 128122.00   1513.86 o
       201    1   0   8   4 111919.00 114505.00   2500.77 o
       202    1  -8   9   4  26367.50  26106.30    693.71 o
       203    1  -5   9   4   7765.93   8055.75    255.05 o
       204    1  -2   9   4   1632.19   1818.24    129.04 o
       205    1 -10  10   4   5055.37   5297.04    453.50 o
       206    1  -7  10   4    744.83    570.63     82.84 o
       207    1  -4  10   4    825.16    816.38     95.85 o
       208    1  -1  10   4    305.70    316.65     93.37 o
       209    1  -9  11   4  30545.00  29445.40    773.20 o
       210    1  -6  11   4  53357.10  52288.10    906.69 o
       211    1  -3  11   4  95697.10  97288.20   1343.83 o
       212    1   0  11   4  79377.30  79684.90   1889.30 o
       213    1 -11  12   4   5065.46   4935.77    323.26 o
       214    1  -8  12   4   1794.19   1911.43    178.86 o
       215    1  -5  12   4    149.11    175.03     80.14 <
       216    1  -2  12   4    309.80    121.77    128.38 <
       217    1 -13  13   4   3824.40   3771.76    373.66 o
       218    1 -10  13   4   1872.69   1708.11    225.40 o
       219    1  -7  13   4    258.05    289.76    100.40 <
       220    1  -4  13   4    245.86    312.00    129.91 <
       221    1  -1  13   4    447.98    341.35    117.82 <
       222    1 -12  14   4   8028.34   7741.53    459.55 o
       223    1  -9  14   4  32536.40  32875.70   1060.74 o
       224    1  -6  14   4  45016.60  44276.70    984.85 o
       225    1  -3  14   4  59197.60  62352.80   1818.05 o
       226    1   0  14   4  44369.60  45442.20   1536.43 o
       227    1 -14  15   4   4600.14   4556.64    327.32 o
       228    1 -11  15   4   2046.84   1289.96    227.20 o
       229    1  -8  15   4   1708.86   1775.06    192.50 o
       230    1  -5  15   4    336.93    288.90    136.09 <
       231    1  -2  15   4    282.38    297.92    137.62 <
       232    1 -13  16   4   5085.34   4902.61    335.90 o
       233    1 -10  16   4   5117.26   5312.91    363.33 o
       234    1  -7  16   4    702.71    788.62    161.25 o
       235    1  -4  16   4    459.71    621.49    172.88 o
       236    1  -1  16   4    224.96    221.06    153.24 <
       237    1 -12  17   4   7732.10   7215.88    422.91 o
       238    1  -9  17   4  18259.80  19012.00    847.80 o
       239    1  -6  17   4  25921.20  26632.80   1101.93 o
       240    1  -3  17   4  25723.80  23716.70    836.28 o
       241    1 -11  18   4    293.87    311.58    198.40 <
       242    1  -8  18   4    139.95    163.80    166.66 <
