Repository: pypi-data/pypi-mirror-71

# PyPI code 71

This repo contains 40000 packages uploaded to PyPI between 
2020-06-11 07:45 and 2020-06-22 10:58.

The repo is 94% (37994/40000) complete.

Package contents can be found [in the code branch](https://github.com/pypi-data/pypi-mirror-71/tree/code/packages).

A browsable package list for all repositories [all packages here](https://pypi-data.github.io/website/repositories/pypi-mirror-71).

# Dans_Diffaction
Reads crystallographic cif files and simulates diffraction, among other things.

**Version 1.8**
By Dan Porter, Diamond Light Source
2020

#### TL;DR:
```text
$ ipython -i -m Dans_Diffraction
```

```python
import Dans_Diffraction as dif
xtl = dif.Crystal('some_file.cif')
xtl.info() # print Crystal structure parameters

# Print reflection list:
print(xtl.Scatter.print_all_reflections(energy_kev=5))

# Plot Powder pattern:
xtl.Plot.simulate_powder(energy_kev=8)
plt.show()

# Start graphical user interface:
xtl.start_gui()
```

Full code documentation available [here](https://danporter.github.io/Dans_Diffraction/).

For comments, queries or bugs - email [dan.porter@diamond.ac.uk](mailto:dan.porter@diamond.ac.uk)

**Citation:** If you use this code (great!), please cite the published DOI: [10.5281/zenodo.3859501](https://doi.org/10.5281/zenodo.3859501)

# Operation
Dans_Diffraction is best run within an interactive python environment:
```text
$ ipython -i -m Dans_Diffraction
```

Dans_Diffraction can also be run in scripts as an import, example scripts are provided in the [Examples](Examples) folder.

### Read CIF file
```python
import Dans_Diffraction as dif
xtl = dif.Crystal('some_file.cif')
xtl.info() # print Crystal structure parameters
```

### Alter atomic positions
```python
xtl.Cell.latt([2.85,2.85,10.8,90,90,120]) #  set lattice parameters
xtl.Atoms.info() # Print Symmetric positions
xtl.Structure.info() # Print All positions in P1 symmetry (same structure and functions as xtl.Atoms)

# Symmetric positions
xtl.Atoms.changeatom(idx=0, u=0, v=0, w=0, type='Co', label='Co1')
xtl.Atoms.addatom(idx=0, u=0, v=0, w=0, type='Co', label='Co1')

# After adding or changing an atom in the Atoms class, re-generate the full structure using symmetry arguments:
xtl.generate_lattice()

# Full atomic structure in P1 symmetry
xtl.Structure.changeatom(idx=0, u=0, v=0, w=0, type='Co', label='Co1')
xtl.Structure.addatom(idx=0, u=0, v=0, w=0, type='Co', label='Co1')

# Plot crystal Structure
xtl.Plot.plot_crystal() # 3D plot
xtl.Plot.plot_layers() # 2D plot for layered materials
```

### Alter crystal symmetry
```python
xtl.Symmetry.info() # print symmetry arguments
xtl.Symmetry.addsym('x,y,z+1/2') # adds single symmetry operation
xtl.Symmetry.changesym(0, 'x,y,z+1/4')
xtl.Symmetry.load_spacegroup(194) # replaces current symmetry operations

# After adding or changing symmetry operations, regengerate the symmetry matrices
xtl.Symmetry.generate_matrices()
```

### Save structure as CIF
Lattice parameters, crystal structure and symmetry operations will be saved to the CIF.
If magnetic moments are defined, magnetic symmetry operations and moments will also be saved
and format changed to "*.mcif".
```python
xtl.write_cif('edited file.cif')
```

### Calculate Structure Factors
X-ray or neutron structure factors/ intensities are calculated based on the full unit cell structure, including atomic 
form-factors (x-rays) or coherent scattering lengths (neutrons).
```python

# Allowed radiation types:

#    'xray','neutron','xray magnetic','neutron magnetic','xray resonant'
xtl.intensity([h,k,l]) # Returns intensity
xtl.print_all_refelctions() # Returns formated string of all allowed reflections

# Plot Experimental Intensities
xtl.Plot.simulate_powder() # Powder pattern
xtl.Plot.simulate_hk0() # Reciprocal space plane
```

File: packages/Dans-Diffraction/Dans_Diffraction-1.9.2.tar.gz/Dans_Diffraction-1.9.2/Dans_Diffraction/Structures/Sapphire.cif
data_global
_chemical_name_mineral 'Corundum'
loop_
_publ_author_name
'Lewis J'
'Schwarzenbach D'
'Flack H D'
_journal_name_full 'Acta Crystallographica, Section A'
_journal_volume 38 
_journal_year 1982
_journal_page_first 733
_journal_page_last 739
_publ_section_title
;
 Electric field gradients and charge density in corundum alpha-Al2O3
;
_database_code_amcsd 0009325
_chemical_formula_sum 'Al2 O3'
_chemical_formula_sum ''
_cell_length_a 4.7602
_cell_length_b 4.7602
_cell_length_c 12.9933
_cell_angle_alpha 90
_cell_angle_beta 90
_cell_angle_gamma 120
_cell_volume 254.977
_exptl_crystal_density_diffrn      3.984
_symmetry_space_group_name_H-M 'R -3 c'
loop_
_space_group_symop_operation_xyz
  'x,y,z'
  '2/3+x,1/3+y,1/3+z'
  '1/3+x,2/3+y,2/3+z'
  'x,x-y,1/2+z'
  '2/3+x,1/3+x-y,5/6+z'
  '1/3+x,2/3+x-y,1/6+z'
  'y,x,1/2-z'
  '2/3+y,1/3+x,5/6-z'
  '1/3+y,2/3+x,1/6-z'
  '-x+y,y,1/2+z'
  '2/3-x+y,1/3+y,5/6+z'
  '1/3-x+y,2/3+y,1/6+z'
  '-x,-x+y,1/2-z'
  '2/3-x,1/3-x+y,5/6-z'
  '1/3-x,2/3-x+y,1/6-z'
  '-y,-x,1/2+z'
  '2/3-y,1/3-x,5/6+z'
  '1/3-y,2/3-x,1/6+z'
  'x-y,-y,1/2-z'
  '2/3+x-y,1/3-y,5/6-z'
  '1/3+x-y,2/3-y,1/6-z'
  'y,-x+y,-z'
  '2/3+y,1/3-x+y,1/3-z'
  '1/3+y,2/3-x+y,2/3-z'
  '-x+y,-x,z'
  '2/3-x+y,1/3-x,1/3+z'
  '1/3-x+y,2/3-x,2/3+z'
  '-x,-y,-z'
  '2/3-x,1/3-y,1/3-z'
  '1/3-x,2/3-y,2/3-z'
  '-y,x-y,z'
  '2/3-y,1/3+x-y,1/3+z'
  '1/3-y,2/3+x-y,2/3+z'
  'x-y,x,-z'
  '2/3+x-y,1/3+x,1/3-z'
  '1/3+x-y,2/3+x,2/3-z'
loop_
_atom_site_label
_atom_site_fract_x
_atom_site_fract_y
_atom_site_fract_z
Al   0.00000   0.00000   0.35216
O   0.30624   0.00000   0.25000
loop_
_atom_site_aniso_label
_atom_site_aniso_U_11
_atom_site_aniso_U_22
_atom_site_aniso_U_33
_atom_site_aniso_U_12
_atom_site_aniso_U_13
_atom_site_aniso_U_23
Al 0.00279 0.00279 0.00296 0.00140 0.00000 0.00000
O 0.00327 0.00341 0.00365 0.00163 0.00047 0.00094
